Repository: Qwerty-techlab/knowledge-base-magnetics

# Skill: силовая электроника и магнитные элементы

Хранилище статей, баз данных компонентов и рабочих процедур для расчёта силовых
высокочастотных дросселей и преобразователей (boost: singlephase, interleaved).

Смысл базы — один раз разобрать источник или даташит и больше к этой работе не возвращаться.
Текст статей уже извлечён, параметры компонентов уже собраны.

## Что внутри

| Путь | Содержание |
|---|---|
| `BIBLIOGRAPHY.md` | Библиография 37 статей по темам. **Генерируется**, не править руками |
| `bibliography.json` | Машиночитаемая библиография — источник истины |
| `articles/` | Статьи по темам: `source.pdf` + `parsed.md` + `metadata.json` + `formulas/` |
| `components_db/cores.json` | 7 полностью описанных магнитопроводов и предварительный список `screened_out` |
| `components_db/ferrite_materials.json` | 4 материала: N27, N87, N97, 3C90 — потери, насыщение, область применимости |
| `components_db/litz_wire.json` | 8 позиций литцендрата, поставка РФ, с ценами и ссылками |
| `prompts/inductor_design_template.md` | Шаблон ТЗ на расчёт дросселя |
| `skills/inductor-design/SKILL.md` | Переносимый навык расчёта и подготовки отчёта — **начинать отсюда** |
| `skills/SKILLS.md` | Индекс общих процедур базы: источники, статьи, компоненты |
| `skills/parse_pdf.py` | Извлечение текста из PDF |
| `skills/extract_formulas.py` | Вырезание формул в PNG (1489 формул по базе) |
| `skills/make_bibliography.py` | Генерация `BIBLIOGRAPHY.md` + сверка с файлами |

## Методика планарных магнитных элементов

[Самостоятельная методика планарных дросселей и трансформаторов](methodology/planar/README.md):
LaTeX и PDF (60 страниц), формулы с обозначением потокосцепления ψ, проектирование и изготовление PCB-обмоток.
**Промежуточная редакция:** литературная проверка 89 позиций не завершена; подробный статус и ограничения приведены в журнале рядом с методикой.

## Ansys, FEM и формулы

- [Ansys AEDT / PyAEDT](skills/ansys-aedt/SKILL.md): подключение, примеры API, SQLite-журнал `scripts/fem_journal.py`.
- [Верификация FEM](skills/electromagnetic-fem-verification/SKILL.md): сохранение CAD, терминалы, сетка, сходимость, поля и проверка единиц; приложения с диагностическими случаями.
- [Формулы планарной методики](methodology/planar/formulas/INDEX.md): 45 точных LaTeX-выражений, метки и JSON-индекс.
- [Экспорт и тесты](methodology/planar/README.md): переносимые Python-скрипты без запуска AEDT.

Скиллы содержат примеры из исходного окружения AEDT 2024 R2: настройку путей, лицензии и MCP нужно проверить на целевой машине. Публикация скиллов не означает, что описанные FEM-сценарии повторно рассчитаны.

## Быстрый старт

Создать и полностью пересчитать новый проект дросселя из минимального ТЗ:

```powershell
python skills/inductor-design/scripts/calculate.py --tz skills/inductor-design/assets/tz_input.example.json --output <путь_проекта>
```

Либо создать проект для ручного заполнения полной конфигурации:

```powershell
python skills/inductor-design/scripts/create_project.py <путь_проекта> --name <имя>

# заполнить <путь_проекта>/2_input_files/design_config.json
python skills/inductor-design/scripts/run_pipeline.py <путь_проекта>
```

Расчётный движок поддерживает одиночный boost-дроссель и interleaved boost с
независимым дросселем каждой фазы в режиме непрерывного тока. Подробные ограничения,
политика выбора и контракт отчёта приведены в `skills/inductor-design/SKILL.md`.

При переносе расчётной укладки в MCAD/Maxwell соблюдайте
`skills/inductor-design/references/fem-winding-geometry-contract.md`: дискретные
параллельные кабели, общая система координат сердечника и обмотки, численный
геометрический gate и скриншот из AEDT до запуска mesh.

Найти источник по теме:

```
grep -i "выпучивание" bibliography.json
```

Затем читать `articles/<topic>/<slug>/parsed.md` — **не** PDF.

Формулу брать не из `parsed.md`, а из `articles/<topic>/<slug>/formulas/`: текстовый слой
PDF теряет дробные черты и радикалы, знак интеграла приходит как `Z`. Перечень формул
с номерами уравнений — в `formulas/index.json` и `formulas/INDEX.md`.

Добавить статью:

```
mkdir articles/03_inductor_design/Автор_Год_Тема
cp статья.pdf articles/03_inductor_design/Автор_Год_Тема/source.pdf
python skills/parse_pdf.py articles/03_inductor_design/Автор_Год_Тема
python skills/extract_formulas.py articles/03_inductor_design/Автор_Год_Тема

# затем добавить запись в bibliography.json и:
python skills/make_bibliography.py
```

Проверить целостность базы:

```
python skills/make_bibliography.py --check
```

## Соглашения

- **PDF не в git** (`.gitignore`). В репозитории — `parsed.md`, `metadata.json` и вырезки
  формул `formulas/*.png` (24 МБ на всю базу). Исходные PDF лежат локально; их источник
  указан в `metadata.json`. Клон при этом остаётся рабочим: текст и формулы доступны.
- Папки, начинающиеся с `_`, — служебные, в библиографию не входят.
- Отсутствующий параметр — `null`, не выдуманное число. Расчётные значения помечаются
  суффиксом `_estimated`.

File: components_db/cores.json
{
  "_meta": {
    "title": "База ферритовых магнитопроводов для силовых ВЧ дросселей",
    "version": "1.0.0",
    "updated": "2026-08-07",
    "origin": "drossel1: 3_calc/inductor_design.py::core_library(), 5_interleaved/interleaved_design.py::core_library_ext()",
    "datasheet_sources": [
      "TDK SIFERRIT PM-cores: https://www.tdk-electronics.tdk.com/inf/80/db/fer/pm_114_93.pdf",
      "TDK SIFERRIT PM 87/70: https://www.tdk-electronics.tdk.com/inf/80/db/fer/pm_87_70.pdf",
      "TDK SIFERRIT PM 74/59: https://www.tdk-electronics.tdk.com/inf/80/db/fer/pm_74_59.pdf",
      "TDK PQ 107/87: серия B65919",
      "Ferroxcube PM-cores data handbook: https://www.ferroxcube.com/en-global/download/index"
    ],
    "units": {
      "A_e_mm2": "мм² — эффективная площадь сечения (для расчёта B)",
      "A_min_mm2": "мм² — минимальная площадь сечения (точка начала насыщения)",
      "l_e_mm": "мм — эффективная длина магнитной линии",
      "V_e_mm3": "мм³ — эффективный объём (для потерь по iGSE: P = V_e·P_V)",
      "sigma_l_A_per_mm": "1/мм — Σ(l/A), постоянная магнитного сопротивления сердечника",
      "A_L_nH": "нГн/вит² — коэффициент индуктивности, L = A_L·N²",
      "A_N_mm2": "мм² — площадь окна намотки",
      "l_N_mm": "мм — средняя длина витка",
      "A_R_uOhm": "мкОм — постоянная сопротивления обмотки, R_dc ≈ A_R·N²/k_зан",
      "mass_kg": "кг — масса комплекта из двух половин без каркаса"
    },
    "field_conventions": {
      "null": "параметр отсутствует в доступном даташите — требует уточнения перед использованием",
      "*_estimated": "значение оценочное или расчётное, не паспортное",
      "*_note": "текстовое пояснение к соседнему числовому полю"
    },
    "how_to_extend": "См. skills/SKILLS.md, раздел «update-db». Обязательные поля: name, magnetic.*, winding.*, mass_kg, A_L_ungapped_nH."
  },
  "cores": {
    "PM114/93": {
      "name": "PM 114/93",
      "family": "PM",
      "shape": "цилиндрический броневой (Power Module), круглый центральный стержень",
      "status": "основной вариант drossel1 (однофазный и трёхфазный)",
      "geometry": {
        "D_outer_mm": 114.0,
        "H_set_mm": 93.0,
        "H_half_mm": 46.5,
        "d_center_mm": 43.0,
        "d_bore_mm": 88.0,
        "h_window_mm": 55.0,
        "h_window_formula": "H_set - 2·h_flange = 93 - 2·19",
        "h_flange_mm": 19.0
      },
      "magnetic": {
        "A_e_mm2": 1720,
        "A_min_mm2": 1380,
        "l_e_mm": 200,
        "V_e_mm3": 344000,
        "sigma_l_A_per_mm": 0.116,
        "A_e_over_A_min": 1.246
      },
      "winding": {
        "A_N_mm2": 1070,
        "l_N_mm": 210,
        "A_R_uOhm": 6.75,
        "coil_former": "B65734 (каркас), см. даташит TDK"
      },
      "mass_kg": 1.94,
      "A_L_ungapped_nH": {
        "N27": 18000,
        "N87": 19000,
        "3C90": 18000,
        "tolerance_pct": 25
      },
      "part_numbers": {
        "ungapped": {
          "N27": "B65733A0000R027",
          "N87": "B65733A0000R087"
        },
        "coil_former": "B65734B1000T001",
        "clamp": null
      },
      "gapped_catalog": {
        "B65733A0630A027": {
          "material": "N27",
          "A_L_nH": 630,
          "A_L_tolerance_pct": 3.0,
          "gap_total_mm": 3.8,
          "gap_note": "суммарный зазор в центральном стержне"
        },
        "B65733A6300L027": {
          "material": "N27",
          "A_L_nH": 6300,
          "A_L_tolerance_pct": 15.0,
          "gap_total_mm": 0.22,
          "gap_note": "малый зазор, широкий допуск A_L"
        }
      },
      "thermal": {
        "R_th_core_K_W_estimated": 1.82,
        "R_th_note": "расчётное значение сердечник+обмотка из drossel1 (100 кГц); паспортное R_th в даташите TDK для PM отсутствует",
        "T_max_operating_C": 130
      },
      "datasheet": "TDK B65733/B65734 (N27/N87); Ferroxcube PM114/93 (3C90/3C94)",
      "notes": "Выбран в drossel1 по произведению площадей. Трёхфазный interleaved 100 кГц: N=29, зазор 5,341 мм, Litz 500×0,071×5 парал."
    },
    "PQ107/87": {
      "name": "PQ 107/87",
      "family": "PQ",
      "shape": "прямоугольный броневой с круглым центральным стержнем",
      "status": "проверен в drossel1, отклонён (нет каркаса в даташите)",
      "geometry": {
        "D_outer_mm": 107.0,
        "H_set_mm": 87.0,
        "H_half_mm": 43.5,
        "d_center_mm": 45.0,
        "d_bore_mm": 82.0,
        "h_window_mm": 52.0,
        "h_flange_mm": null
      },
      "magnetic": {
        "A_e_mm2": 1435,
        "A_min_mm2": 1320,
        "l_e_mm": 203,
        "V_e_mm3": 291300,
        "sigma_l_A_per_mm": 0.141,
        "A_e_over_A_min": 1.087
      },
      "winding": {
        "A_N_mm2": 980,
        "l_N_mm": 205,
        "A_R_uOhm": 7.5,
        "coil_former": null
      },
      "mass_kg": 1.56,
      "A_L_ungapped_nH": {
        "N27": null,
        "N87": 15800,
        "3C90": null,
        "tolerance_pct": 25
      },
      "part_numbers": {
        "ungapped": {},
        "coil_former": null,
        "clamp": null
      },
      "gapped_catalog": {},
      "thermal": {
        "R_th_core_K_W_estimated": null,
        "T_max_operating_C": 130
      },
      "datasheet": "TDK серия B65919 (каркас в даташите отсутствует)",
      "notes": "A_e меньше PM114/93 при сопоставимой массе. Отсутствие штатного каркаса — конструктивный риск."
    },
    "PM87/70": {
      "name": "PM 87/70",
      "family": "PM",
      "shape": "цилиндрический броневой, круглый центральный стержень",
      "status": "проверен в drossel1, отклонён по запасу B",
      "geometry": {
        "D_outer_mm": 87.0,
        "H_set_mm": 70.0,
        "H_half_mm": 35.0,
        "d_center_mm": 32.6,
        "d_bore_mm": 66.0,
        "h_window_mm": 41.0,
        "h_flange_mm": 14.5
      },
      "magnetic": {
        "A_e_mm2": 910,
        "A_min_mm2": 700,
        "l_e_mm": 146,
        "V_e_mm3": 133000,
        "sigma_l_A_per_mm": 0.16,
        "A_e_over_A_min": 1.3
      },
      "winding": {
        "A_N_mm2": 657,
        "l_N_mm": 158,
        "A_R_uOhm": 8.27,
        "coil_former": "B65714"
      },
      "mass_kg": 0.77,
      "A_L_ungapped_nH": {
        "N27": null,
        "N87": 14000,
        "3C90": null,
        "tolerance_pct": 25
      },
      "part_numbers": {
        "ungapped": {},
        "coil_former": "B65714",
        "clamp": null
      },
      "gapped_catalog": {
        "B65713A0400A027": {
          "material": "N27",
          "A_L_nH": 400,
          "A_L_tolerance_pct": 3.0,
          "gap_total_mm": 3.5,
          "gap_note": "суммарный зазор в центральном стержне"
        }
      },
      "thermal": {
        "R_th_core_K_W_estimated": null,
        "T_max_operating_C": 130
      },
      "datasheet": "TDK B65713/B65714",
      "notes": "Для 6 кВт однофазного варианта площадь сечения недостаточна — B_max выходит за B_доп."
    },
    "PM74/59": {
      "name": "PM 74/59",
      "family": "PM",
      "shape": "цилиндрический броневой, круглый центральный стержень",
      "status": "добавлен для трёхфазного варианта (мощность на фазу 2 кВт)",
      "geometry": {
        "D_outer_mm": 74.0,
        "H_set_mm": 59.0,
        "H_half_mm": 29.5,
        "d_center_mm": 29.5,
        "d_bore_mm": 57.5,
        "h_window_mm": 40.3,
        "h_flange_mm": 9.35
      },
      "magnetic": {
        "A_e_mm2": 790,
        "A_min_mm2": 630,
        "l_e_mm": 128,
        "V_e_mm3": 101000,
        "sigma_l_A_per_mm": 0.162,
        "A_e_over_A_min": 1.254
      },
      "winding": {
        "A_N_mm2": 442,
        "l_N_mm": 140,
        "A_R_uOhm": 10.9,
        "coil_former": "B65687"
      },
      "mass_kg": 0.537,
      "A_L_ungapped_nH": {
        "N27": 12000,
        "N87": 13000,
        "3C90": 14000,
        "tolerance_pct": 25
      },
      "part_numbers": {
        "ungapped": {
          "N27": "B65686A0000R027",
          "N87": "B65686A0000R087"
        },
        "coil_former": "B65687",
        "clamp": null
      },
      "gapped_catalog": {
        "B65686A0315A027": {
          "material": "N27",
          "A_L_nH": 315,
          "A_L_tolerance_pct": 3.0,
          "gap_total_mm": 3.8,
          "gap_note": "суммарный зазор в центральном стержне"
        },
        "B65686A0630A027": {
          "material": "N27",
          "A_L_nH": 630,
          "A_L_tolerance_pct": 3.0,
          "gap_total_mm": 1.5,
          "gap_note": "суммарный зазор в центральном стержне"
        }
      },
      "thermal": {
        "R_th_core_K_W_estimated": null,
        "T_max_operating_C": 130
      },
      "datasheet": "TDK B65686/B65687 (N27/N87); Ferroxcube PM74/59 (3C90/3C94)",
      "notes": "Окно намотки A_N=442 мм² — тесное для литцендрата большого сечения, ограничивает k_зан."
    }
  },
  "screened_out": {
    "_note": "Типоразмеры, отбракованные в drossel1 по произведению площадей (A_e·A_N) без полного набора конструктивных данных. Для повторного использования требуется внести паспортные параметры.",
    "families": ["ETD 49", "ETD 54", "ETD 59", "E 65/32/27", "E 70/33/32", "E 80/38/20"],
    "reason": "A_e·A_N ниже требуемого для 2 кВт на фазу при J_доп=2,5 А/мм² и k_зан=0,70"
  }
}

File: components_db/ferrite_materials.json
{
  "_meta": {
    "title": "База материалов силовых ферритов (Mn-Zn) для ВЧ дросселей",
    "version": "1.0.0",
    "updated": "2026-08-07",
    "origin": "drossel1: 3_calc/inductor_design.py::material_library()",
    "datasheet_sources": [
      "TDK SIFERRIT N27: https://www.tdk-electronics.tdk.com/download/528854/.../pdf/n27.pdf",
      "TDK SIFERRIT N87: https://www.tdk-electronics.tdk.com/download/528882/.../pdf/n87.pdf",
      "Ferroxcube 3C90: https://www.ferroxcube.com/upload/media/product/file/MDS/3c90.pdf"
    ],
    "loss_model": {
      "name": "Штейнмец (Steinmetz) / iGSE",
      "formula_SI": "P_V = k_st · f^alpha · B_pk^beta,  [Вт/м³], f [Гц], B_pk [Тл]",
      "igse_note": "Для несинусоидальной формы используется iGSE: P_V = (1/T)·k_i·∫|dB/dt|^alpha·(ΔB)^(beta-alpha)·dt, где k_i получается из k_st численным интегрированием по периоду синуса.",
      "validity": "Коэффициенты подогнаны по паспортным кривым при 100 °C. За пределами f_min…f_max и указанного диапазона B экстраполяция не гарантирована. При постоянном подмагничивании (DC bias) модель занижает потери — см. Sanusi 2023."
    },
    "units": {
      "mu_i": "безразмерная начальная магнитная проницаемость",
      "B_S_T": "Тл — индукция насыщения",
      "T_curie_C": "°C — температура Кюри",
      "density_kg_m3": "кг/м³",
      "resistivity_Ohm_m": "Ом·м — удельное объёмное сопротивление",
      "k_st": "Вт/(м³·Гц^alpha·Тл^beta) — коэффициент Штейнмеца в СИ",
      "f_Hz": "Гц"
    },
    "field_conventions": {
      "null": "параметр отсутствует в доступном даташите — требует уточнения перед использованием",
      "*_estimated": "значение оценочное, не паспортное"
    }
  },
  "materials": {
    "N27": {
      "name": "N27",
      "manufacturer": "TDK / EPCOS",
      "class": "Mn-Zn силовой феррит общего применения",
      "status": "выбран в drossel1 (100 кГц и 150 кГц)",
      "permeability": {
        "mu_i": 2000,
        "mu_i_tolerance_pct": 25,
        "mu_i_test_conditions": "25 °C, ≤10 кГц, B < 0,25 мТл",
        "mu_a_max": null
      },
      "saturation": {
        "B_S_25C_T": 0.5,
        "B_S_100C_T": 0.41,
        "B_S_test_conditions": "H = 1200 А/м",
        "B_r_25C_T": null,
        "H_c_A_m": null
      },
      "temperature": {
        "T_curie_C": 220,
        "T_max_operating_C": 130,
        "mu_i_peak_temp_C": null
      },
      "physical": {
        "density_kg_m3": 4800,
        "resistivity_Ohm_m": 5.0,
        "resistivity_note": "типовое значение для Mn-Zn при 25 °C; в даташите приводится порядок величины"
      },
      "frequency_range": {
        "f_min_Hz": 25000,
        "f_max_Hz": 150000,
        "f_range_note": "паспортный диапазон оптимального применения; выше f_max резко растут потери"
      },
      "steinmetz": {
        "k_st": 22.787,
        "alpha": 1.2847,
        "beta": 2.6,
        "fit_temperature_C": 100,
        "fit_points": [
          {"f_Hz": 25000, "B_pk_T": 0.2, "P_V_kW_m3": 155},
          {"f_Hz": 100000, "B_pk_T": 0.2, "P_V_kW_m3": 920}
        ],
        "fit_source": "TDK SIFERRIT N27, стр. 2 (кривые удельных потерь)"
      },
      "datasheet": "TDK SIFERRIT N27",
      "notes": "Наименьшие потери из трёх материалов на 100 кГц при высокой B в данном расчёте за счёт малого alpha. Наибольшая B_S_100C = 0,41 Тл даёт максимальный запас по насыщению."
    },
    "N87": {
      "name": "N87",
      "manufacturer": "TDK / EPCOS",
      "class": "Mn-Zn силовой феррит для повышенных частот",
      "status": "проверен в drossel1, проигрывает N27 по суммарным потерям на 100 кГц",
      "permeability": {
        "mu_i": 2200,
        "mu_i_tolerance_pct": 25,
        "mu_i_test_conditions": "25 °C, ≤10 кГц, B < 0,25 мТл",
        "mu_a_max": null
      },
      "saturation": {
        "B_S_25C_T": 0.49,
        "B_S_100C_T": 0.39,
        "B_S_test_conditions": "H = 1200 А/м",
        "B_r_25C_T": null,
        "H_c_A_m": null
      },
      "temperature": {
        "T_curie_C": 210,
        "T_max_operating_C": 130,
        "mu_i_peak_temp_C": null
      },
      "physical": {
        "density_kg_m3": 4850,
        "resistivity_Ohm_m": 6.0,
        "resistivity_note": "выше, чем у N27 — меньше вихревые потери на ВЧ"
      },
      "frequency_range": {
        "f_min_Hz": 25000,
        "f_max_Hz": 500000,
        "f_range_note": "рабочий диапазон шире N27; предпочтителен выше 200 кГц"
      },
      "steinmetz": {
        "k_st": 0.0083554,
        "alpha": 1.8939,
        "beta": 2.6,
        "fit_temperature_C": 100,
        "fit_points": [
          {"f_Hz": 100000, "B_pk_T": 0.2, "P_V_kW_m3": 375},
          {"f_Hz": 500000, "B_pk_T": 0.05, "P_V_kW_m3": 215}
        ],
        "fit_source": "TDK SIFERRIT N87 (кривые удельных потерь)"
      },
      "datasheet": "TDK SIFERRIT N87",
      "notes": "Большое alpha=1,894 означает сильный рост потерь с частотой. На 100 кГц при B≈160 мТл проигрывает N27; выигрыш появляется на 300+ кГц."
    },
    "3C90": {
      "name": "3C90",
      "manufacturer": "Ferroxcube",
      "class": "Mn-Zn силовой феррит общего применения",
      "status": "проверен в drossel1 как альтернатива второго поставщика",
      "permeability": {
        "mu_i": 2300,
        "mu_i_tolerance_pct": 20,
        "mu_i_test_conditions": "25 °C, 10 кГц, B < 0,25 мТл",
        "mu_a_max": null
      },
      "saturation": {
        "B_S_25C_T": 0.47,
        "B_S_100C_T": 0.37,
        "B_S_test_conditions": "H = 250 А/м",
        "B_r_25C_T": null,
        "H_c_A_m": null
      },
      "temperature": {
        "T_curie_C": 220,
        "T_max_operating_C": 130,
        "mu_i_peak_temp_C": null
      },
      "physical": {
        "density_kg_m3": 4700,
        "resistivity_Ohm_m": 5.0,
        "resistivity_note": "типовое значение Ferroxcube для 3C-серии"
      },
      "frequency_range": {
        "f_min_Hz": 25000,
        "f_max_Hz": 200000,
        "f_range_note": "прямой аналог N27 по области применения"
      },
      "steinmetz": {
        "k_st": 26.315,
        "alpha": 1.161,
        "beta": 2.322,
        "fit_temperature_C": 100,
        "fit_points": [
          {"f_Hz": 100000, "B_pk_T": 0.1, "P_V_kW_m3": 80},
          {"f_Hz": 100000, "B_pk_T": 0.2, "P_V_kW_m3": 400}
        ],
        "fit_source": "Ferroxcube 3C90 MDS (кривые удельных потерь)"
      },
      "datasheet": "Ferroxcube 3C90 (аналоги: 3C94, TDK N27)",
      "notes": "Наименьшая B_S_100C = 0,37 Тл из трёх — наименьший запас по насыщению. Малое beta=2,322 даёт преимущество при высокой B, но проигрыш компенсируется меньшим B_доп."
    }
  },
  "comparison_100kHz_200mT_100C": {
    "_note": "Сравнительная точка удельных потерь, Вт/м³, по подогнанным коэффициентам",
    "N27_kW_m3": 920,
    "N87_kW_m3": 375,
    "3C90_kW_m3": 400,
    "warning": "На указанной точке N87 выглядит лучше, однако в реальном расчёте drossel1 при B_max≈163 мТл и f_eff=122 кГц победил N27 из-за формы кривой (меньшее alpha) и большей B_S_100C, дающей больший допустимый B."
  },
  "normative_coefficients": {
    "_note": "Нормативные коэффициенты запаса, применённые в drossel1",
    "k_B": {"value": 0.65, "meaning": "доля B_S_100C, задающая B_доп"},
    "u_B_mT": {"value": 3.0, "meaning": "аддитивный допуск на B, мТл"},
    "k_zan": {"value": 0.7, "meaning": "предельный коэффициент заполнения окна"},
    "k_R_min": {"value": 4.0, "meaning": "минимальный запас по собственному резонансу, f_res/f_sw"},
    "J_dop_A_mm2": {"value": 2.5, "meaning": "допустимая плотность тока в меди"},
    "M_EMC_dB": {"value": 6.0, "meaning": "запас по ЭМС относительно нормы ГОСТ 30805.22"},
    "k_SR": {"value": 3.0, "meaning": "коэффициент запаса по полю рассеяния"}
  }
}

File: components_db/litz_wire.json
{
  "_meta": {
    "title": "База литцендрата (обмоточный многожильный ВЧ провод), поставка РФ",
    "version": "1.0.0",
    "updated": "2026-08-07",
    "origin": "drossel1: 3_calc/inductor_design.py::litz_library()",
    "supplier": {
      "name": "Кабель-Гарант",
      "city": "Москва",
      "site": "https://kabelgarant.ru",
      "catalog_litz_lesho": "https://kabelgarant.ru/category/kabelno-provodnikovaya-produktsiya/provod-obmotochnyy/littsendrat-lesho-s-navivkoy-iz-shelka/",
      "catalog_litz_import": "https://kabelgarant.ru/category/kabelno-provodnikovaya-produktsiya/provod-obmotochnyy/littsendrat-v-neylone-litz-import/",
      "price_date": "2026-08",
      "price_note": "цены с НДС, розница; при партии уточнять у поставщика"
    },
    "loss_model": {
      "name": "Sullivan & Zhang (упрощённый метод расчёта литцендрата)",
      "reference": "C. R. Sullivan, R. Y. Zhang, Simplified Design Method for Litz Wire, APEC 2014, DOI: 10.1109/APEC.2014.6803671",
      "F_R_meaning": "F_R = R_ac/R_dc — коэффициент увеличения сопротивления на частоте; учитывает поверхностный эффект жилы и эффект близости внутри пучка и между витками",
      "skin_depth_formula": "delta_mm = 66.1 / sqrt(f_Hz) для меди при 20 °C",
      "design_rule": "d_strand должен быть заметно меньше delta на рабочей частоте: d_strand/delta < 0,5 обеспечивает F_R близкий к минимуму"
    },
    "units": {
      "d_strand_mm": "мм — диаметр одной жилы по меди",
      "d_outer_mm": "мм — наружный диаметр пучка с изоляцией/оплёткой",
      "S_cu_mm2": "мм² — суммарная площадь меди одного пучка",
      "R_dc_mOhm_per_m": "мОм/м — сопротивление постоянному току при 20 °C (rho_cu = 1,72e-8 Ом·м)",
      "t_index_C": "°C — температурный индекс изоляции",
      "fill_factor_bundle": "S_cu / (площадь круга d_outer) — доля меди в габарите пучка"
    },
    "computed_fields_note": "S_cu_mm2, R_dc_mOhm_per_m, fill_factor_bundle, awg_equivalent, skin_depth_ratio_* вычислены, не паспортные."
  },
  "skin_depth_reference_mm": {
    "50000": 0.296,
    "100000": 0.209,
    "150000": 0.171,
    "200000": 0.148,
    "300000": 0.121,
    "450000": 0.099,
    "500000": 0.094,
    "1000000": 0.066
  },
  "wires": {
    "LITZ_500x0071": {
      "designation": "Litz wire (нейлон) 500×0,071 мм",
      "type": "импортный литцендрат в нейлоновой оплётке",
      "n_strands": 500,
      "d_strand_mm": 0.071,
      "d_outer_mm": 2.1,
      "S_cu_mm2": 1.981,
      "R_dc_mOhm_per_m": 8.68,
      "fill_factor_bundle": 0.572,
      "awg_equivalent_strand": "AWG 41",
      "insulation": {
        "type": "нейлоновая оплётка поверх эмалированных жил",
        "t_index_C": 155.0,
        "class": "F"
      },
      "standard": "импорт, аналог ЛЭП",
      "skin_depth_ratio_100kHz": 0.34,
      "skin_depth_ratio_150kHz": 0.42,
      "price": {"value": 7600.0, "unit": "₽/кг", "length_per_kg_m": 51},
      "url": "https://kabelgarant.ru/provod-obmotochnyy-littsendrat-litz-wire-500-kh-0-071-mm-1kg-51m/",
      "status": "ВЫБРАН в трёхфазном варианте drossel1: 5 параллельных пучков, S_cu=9,898 мм²",
      "notes": "Параллельное соединение 5 пучков даёт нужное сечение при сохранении гибкости и приемлемого F_R."
    },
    "LITZ_1000x0071": {
      "designation": "Litz wire (нейлон) 1000×0,071 мм",
      "type": "импортный литцендрат в нейлоновой оплётке",
      "n_strands": 1000,
      "d_strand_mm": 0.071,
      "d_outer_mm": 2.95,
      "S_cu_mm2": 3.962,
      "R_dc_mOhm_per_m": 4.34,
      "fill_factor_bundle": 0.58,
      "awg_equivalent_strand": "AWG 41",
      "insulation": {
        "type": "нейлоновая оплётка поверх эмалированных жил",
        "t_index_C": 155.0,
        "class": "F"
      },
      "standard": "импорт, аналог ЛЭП",
      "skin_depth_ratio_100kHz": 0.34,
      "skin_depth_ratio_150kHz": 0.42,
      "price": {"value": 7600.0, "unit": "₽/кг", "length_per_kg_m": 26},
      "url": "https://kabelgarant.ru/provod-obmotochnyy-littsendrat-litz-wire-1000-kh-0-071-mm-1kg-26-m/",
      "status": "ВЫБРАН в однофазном варианте drossel1",
      "notes": "Наибольшее сечение в одном пучке из доступных позиций 0,071 мм."
    },
    "LITZ_1075x0071": {
      "designation": "Litz wire (нейлон) 1075×0,071 мм",
      "type": "импортный литцендрат в нейлоновой оплётке",
      "n_strands": 1075,
      "d_strand_mm": 0.071,
      "d_outer_mm": 3.05,
      "S_cu_mm2": 4.258,
      "R_dc_mOhm_per_m": 4.04,
      "fill_factor_bundle": 0.583,
      "awg_equivalent_strand": "AWG 41",
      "insulation": {
        "type": "нейлоновая оплётка поверх эмалированных жил",
        "t_index_C": 155.0,
        "class": "F"
      },
      "standard": "импорт, аналог ЛЭП",
      "skin_depth_ratio_100kHz": 0.34,
      "skin_depth_ratio_150kHz": 0.42,
      "price": {"value": 7600.0, "unit": "₽/кг", "length_per_kg_m": 24},
      "url": "https://kabelgarant.ru/category/kabelno-provodnikovaya-produktsiya/provod-obmotochnyy/littsendrat-v-neylone-litz-import/",
      "status": "проверен, не выбран",
      "notes": "Наружный диаметр 3,05 мм затрудняет укладку в окно PM 74/59."
    },
    "LITZ_1000x005": {
      "designation": "Litz wire (нейлон) 1000×0,05 мм",
      "type": "импортный литцендрат в нейлоновой оплётке",
      "n_strands": 1000,
      "d_strand_mm": 0.05,
      "d_outer_mm": 2.3,
      "S_cu_mm2": 1.964,
      "R_dc_mOhm_per_m": 8.76,
      "fill_factor_bundle": 0.473,
      "awg_equivalent_strand": "AWG 44",
      "insulation": {
        "type": "нейлоновая оплётка поверх эмалированных жил",
        "t_index_C": 155.0,
        "class": "F"
      },
      "standard": "импорт, аналог ЛЭП",
      "skin_depth_ratio_100kHz": 0.24,
      "skin_depth_ratio_150kHz": 0.29,
      "price": {"value": 7600.0, "unit": "₽/кг", "length_per_kg_m": 53},
      "url": "https://kabelgarant.ru/provod-obmotochnyy-littsendrat-litz-wire-1000-kh-0-05-mm-1-kg-53-m/",
      "status": "проверен, не выбран",
      "notes": "Наилучший F_R на высоких частотах (тонкая жила), но низкий коэффициент заполнения пучка 0,473 — теряется место в окне."
    },
    "LITZ_300x01": {
      "designation": "Litz wire (нейлон) 300×0,10 мм",
      "type": "импортный литцендрат в нейлоновой оплётке",
      "n_strands": 300,
      "d_strand_mm": 0.1,
      "d_outer_mm": 2.7,
      "S_cu_mm2": 2.356,
      "R_dc_mOhm_per_m": 7.3,
      "fill_factor_bundle": 0.411,
      "awg_equivalent_strand": "AWG 38",
      "insulation": {
        "type": "нейлоновая оплётка поверх эмалированных жил",
        "t_index_C": 155.0,
        "class": "F"
      },
      "standard": "импорт, аналог ЛЭП",
      "skin_depth_ratio_100kHz": 0.48,
      "skin_depth_ratio_150kHz": 0.58,
      "price": {"value": 7600.0, "unit": "₽/кг", "length_per_kg_m": 42},
      "url": "https://kabelgarant.ru/provod-obmotochnyy-littsendrat-litz-wire-300-kh-0-1-mm-1-kg-42m/",
      "status": "проверен, не выбран",
      "notes": "Жила 0,10 мм на 150 кГц даёт d/delta=0,58 — заметный рост F_R."
    },
    "LESHO_615x0071": {
      "designation": "ЛЭШО 615×0,071 мм",
      "type": "литцендрат с навивкой из шёлка (отечественный)",
      "n_strands": 615,
      "d_strand_mm": 0.071,
      "d_outer_mm": 2.3,
      "S_cu_mm2": 2.436,
      "R_dc_mOhm_per_m": 7.06,
      "fill_factor_bundle": 0.586,
      "awg_equivalent_strand": "AWG 41",
      "insulation": {
        "type": "навивка из натурального шёлка поверх эмалированных жил",
        "t_index_C": 105.0,
        "class": "A"
      },
      "standard": "ТУ 16.К80-03-89",
      "skin_depth_ratio_100kHz": 0.34,
      "skin_depth_ratio_150kHz": 0.42,
      "price": {"value": 1050.0, "unit": "₽/м", "length_per_kg_m": null},
      "url": "https://kabelgarant.ru/littsendrat-lesho-615-kh-0071-mm-1-m/",
      "status": "проверен, не выбран",
      "notes": "Отечественная позиция, но t_index=105 °C ограничивает перегрев; цена за метр выше импортного аналога при пересчёте."
    },
    "LESHO_175x01": {
      "designation": "ЛЭШО 175×0,10 мм",
      "type": "литцендрат с навивкой из шёлка (отечественный)",
      "n_strands": 175,
      "d_strand_mm": 0.1,
      "d_outer_mm": 2.0,
      "S_cu_mm2": 1.374,
      "R_dc_mOhm_per_m": 12.51,
      "fill_factor_bundle": 0.437,
      "awg_equivalent_strand": "AWG 38",
      "insulation": {
        "type": "навивка из натурального шёлка поверх эмалированных жил",
        "t_index_C": 105.0,
        "class": "A"
      },
      "standard": "ТУ 16.К80-03-89",
      "skin_depth_ratio_100kHz": 0.48,
      "skin_depth_ratio_150kHz": 0.58,
      "price": {"value": 520.0, "unit": "₽/м", "length_per_kg_m": null},
      "url": "https://kabelgarant.ru/littsendrat-lesho-175-kh-01-mm-1-m/",
      "status": "проверен, не выбран",
      "notes": "Малое сечение — требует много параллельных пучков."
    },
    "LESHO_160x0071": {
      "designation": "ЛЭШО 160×0,071 мм",
      "type": "литцендрат с навивкой из шёлка (отечественный)",
      "n_strands": 160,
      "d_strand_mm": 0.071,
      "d_outer_mm": 1.25,
      "S_cu_mm2": 0.634,
      "R_dc_mOhm_per_m": 27.14,
      "fill_factor_bundle": 0.516,
      "awg_equivalent_strand": "AWG 41",
      "insulation": {
        "type": "навивка из натурального шёлка поверх эмалированных жил",
        "t_index_C": 105.0,
        "class": "A"
      },
      "standard": "ТУ 16.К80-03-89",
      "skin_depth_ratio_100kHz": 0.34,
      "skin_depth_ratio_150kHz": 0.42,
      "price": {"value": 320.0, "unit": "₽/м", "length_per_kg_m": null},
      "url": "https://kabelgarant.ru/category/kabelno-provodnikovaya-produktsiya/provod-obmotochnyy/littsendrat-lesho-s-navivkoy-iz-shelka/",
      "status": "проверен, не выбран",
      "notes": "Наименьшее сечение в базе. Для 6 кВт потребовалось бы 16 параллельных пучков."
    }
  },
  "selection_notes": {
    "how_to_choose": [
      "1. Определить требуемое S_cu из I_rms и J_доп (по умолчанию 2,5 А/мм²).",
      "2. Выбрать d_strand так, чтобы d_strand/delta(f_eff) < 0,5.",
      "3. Подобрать n_strands и число параллельных пучков n_parallel до нужного S_cu.",
      "4. Проверить укладку: n_parallel · d_outer должно поместиться в окно A_N при k_зан ≤ 0,70.",
      "5. Проверить F_R по Sullivan: k_R = f_res/f_sw ≥ 4 и F_R приемлем на гармониках."
    ],
    "temperature_class_warning": "ЛЭШО (шёлк) имеет t_index=105 °C против 155 °C у импортного нейлона. При расчётном перегреве выше 60 K над средой запас по изоляции у ЛЭШО исчезает."
  }
}
